Repository: khavernathy/useful_computational_chem

# useful_computational_chem

These are useful computational chemistry scripts, input files, etc.

File: xyz_database/MOFs/NOTT-112.cif
# Supplementary Material (ESI) for Chemical Communications
# This journal is (c) The Royal Society of Chemistry 2009

data_global
_journal_name_full               Chem.Commun.

_journal_coden_Cambridge         0182

_publ_contact_author_name        'M Schroder'
_publ_contact_author_email       M.SCHRODER@NOTTINGHAM.AC.UK

_publ_section_title              
;
Exceptionally High H2 Storage by a Metal Organic
Polyhedral Framework
;
loop_
_publ_author_name
'M Schroder'
'Alexander Blake'
'Neil Champness'
'Anne Dailly'
'P Hubberstey'
'Xiang Lin'
;
Y.Yan
;
'Sihai Yang'

# Attachment 'cupyda.cif.txt'

data_cupyda1

_database_code_depnum_ccdc_archive 'CCDC 706575'

# SQUEEZE RESULTS (APPEND TO CIF)
# Note: Data are Listed for all Voids in the P1 Unit Cell
# i.e. Centre of Gravity, Solvent Accessible Volume,
# Recovered number of Electrons in the Void and
# Details about the Squeezed Material
loop_
_platon_squeeze_void_nr
_platon_squeeze_void_average_x
_platon_squeeze_void_average_y
_platon_squeeze_void_average_z
_platon_squeeze_void_volume
_platon_squeeze_void_count_electrons
_platon_squeeze_void_content
1 -0.004 -0.009 -0.005 76250 11071 ' '

_platon_squeeze_details          
;
Approximately 75% of the unit cell volume comprises a large region of
disordered solvent which could not be modelled as discrete atomic sites.
We employed PLATON SQUEEZE to calculate the contribution to the diffraction
from the solvent region. SQUEEZE estimated a total count of 11071 electrons
per unit cell, and thereby produced a set of solvent-free diffraction
intensities. The final formula was calculated from the TGA results combined
with elemental analysis data.
;

_refine_special_details          
;
Two phenyl rings in the middle of the large organic linker were affected by
disorder problems. These were modelled as two sets of half-occupied carbon
sites with the atoms refined isotropically. Limitations in the disorder
modelling and the very high solvent content are responsible for the
high value for R(int).
;

_audit_creation_method           SHELXL-97
_chemical_name_systematic        
;
?
;
_chemical_name_common            ?
_chemical_melting_point          ?
_chemical_formula_moiety         
'(Cu3 C48 H30 O15) (C2 H6 S O)8 (C3 H7 N O)15 (H2 O)3'
_chemical_formula_sum            'C109 H189 Cu3 N15 O41 S8'
_chemical_formula_weight         2812.96

loop_
_atom_type_symbol
_atom_type_description
_atom_type_scat_dispersion_real
_atom_type_scat_dispersion_imag
_atom_type_scat_source
C C 0.0000 0.0000 'International Tables Vol C Tables 4.2.6.8 and 6.1.1.4'
H H 0.0000 0.0000 'International Tables Vol C Tables 4.2.6.8 and 6.1.1.4'
Cu Cu 0.0000 0.0000 'International Tables Vol C Tables 4.2.6.8 and 6.1.1.4'
N N 0.0000 0.0000 'International Tables Vol C Tables 4.2.6.8 and 6.1.1.4'
O O 0.0000 0.0000 'International Tables Vol C Tables 4.2.6.8 and 6.1.1.4'
S S 0.0000 0.0000 'International Tables Vol C Tables 4.2.6.8 and 6.1.1.4'

_symmetry_cell_setting           cubic
_symmetry_space_group_name_H-M   Fm-3m

loop_
_symmetry_equiv_pos_as_xyz
'x, y, z'
'-y, x, z'
'-x, -y, z'
'y, -x, z'
'x, -y, -z'
'y, x, -z'
'-x, y, -z'
'-y, -x, -z'
'z, x, y'
'-x, z, y'
'-z, -x, y'
'x, -z, y'
'z, -x, -y'
'x, z, -y'
'-z, x, -y'
'-x, -z, -y'
'y, z, x'
'-z, -y, -x'
'-z, y, x'
'z, y, -x'
'z, -y, x'
'y, -z, -x'
'-y, -z, x'
'-y, z, -x'
'x, y+1/2, z+1/2'
'-y, x+1/2, z+1/2'
'-x, -y+1/2, z+1/2'
'y, -x+1/2, z+1/2'
'x, -y+1/2, -z+1/2'
'y, x+1/2, -z+1/2'
'-x, y+1/2, -z+1/2'
'-y, -x+1/2, -z+1/2'
'z, x+1/2, y+1/2'
'-x, z+1/2, y+1/2'
'-z, -x+1/2, y+1/2'
'x, -z+1/2, y+1/2'
'z, -x+1/2, -y+1/2'
'x, z+1/2, -y+1/2'
'-z, x+1/2, -y+1/2'
'-x, -z+1/2, -y+1/2'
'y, z+1/2, x+1/2'
'-z, -y+1/2, -x+1/2'
'-z, y+1/2, x+1/2'
'z, y+1/2, -x+1/2'
'z, -y+1/2, x+1/2'
'y, -z+1/2, -x+1/2'
'-y, -z+1/2, x+1/2'
'-y, z+1/2, -x+1/2'
'x+1/2, y, z+1/2'
'-y+1/2, x, z+1/2'
'-x+1/2, -y, z+1/2'
'y+1/2, -x, z+1/2'
'x+1/2, -y, -z+1/2'
'y+1/2, x, -z+1/2'
'-x+1/2, y, -z+1/2'
'-y+1/2, -x, -z+1/2'
'z+1/2, x, y+1/2'
'-x+1/2, z, y+1/2'
'-z+1/2, -x, y+1/2'
'x+1/2, -z, y+1/2'
'z+1/2, -x, -y+1/2'
'x+1/2, z, -y+1/2'
'-z+1/2, x, -y+1/2'
'-x+1/2, -z, -y+1/2'
'y+1/2, z, x+1/2'
'-z+1/2, -y, -x+1/2'
'-z+1/2, y, x+1/2'
'z+1/2, y, -x+1/2'
'z+1/2, -y, x+1/2'
'y+1/2, -z, -x+1/2'
'-y+1/2, -z, x+1/2'
'-y+1/2, z, -x+1/2'
'x+1/2, y+1/2, z'
'-y+1/2, x+1/2, z'
'-x+1/2, -y+1/2, z'
'y+1/2, -x+1/2, z'
'x+1/2, -y+1/2, -z'
'y+1/2, x+1/2, -z'
'-x+1/2, y+1/2, -z'
'-y+1/2, -x+1/2, -z'
'z+1/2, x+1/2, y'
'-x+1/2, z+1/2, y'
'-z+1/2, -x+1/2, y'
'x+1/2, -z+1/2, y'
'z+1/2, -x+1/2, -y'
'x+1/2, z+1/2, -y'
'-z+1/2, x+1/2, -y'
'-x+1/2, -z+1/2, -y'
'y+1/2, z+1/2, x'
'-z+1/2, -y+1/2, -x'
'-z+1/2, y+1/2, x'
'z+1/2, y+1/2, -x'
'z+1/2, -y+1/2, x'
'y+1/2, -z+1/2, -x'
'-y+1/2, -z+1/2, x'
'-y+1/2, z+1/2, -x'
'-x, -y, -z'
'y, -x, -z'
'x, y, -z'
'-y, x, -z'
'-x, y, z'
'-y, -x, z'
'x, -y, z'
'y, x, z'
'-z, -x, -y'
'x, -z, -y'
'z, x, -y'
'-x, z, -y'
'-z, x, y'
'-x, -z, y'
'z, -x, y'
'x, z, y'
'-y, -z, -x'
'z, y, x'
'z, -y, -x'
'-z, -y, x'
'-z, y, -x'
'-y, z, x'
'y, z, -x'
'y, -z, x'
'-x, -y+1/2, -z+1/2'
'y, -x+1/2, -z+1/2'
'x, y+1/2, -z+1/2'
'-y, x+1/2, -z+1/2'
'-x, y+1/2, z+1/2'
'-y, -x+1/2, z+1/2'
'x, -y+1/2, z+1/2'
'y, x+1/2, z+1/2'
'-z, -x+1/2, -y+1/2'
'x, -z+1/2, -y+1/2'
'z, x+1/2, -y+1/2'
'-x, z+1/2, -y+1/2'
'-z, x+1/2, y+1/2'
'-x, -z+1/2, y+1/2'
'z, -x+1/2, y+1/2'
'x, z+1/2, y+1/2'
'-y, -z+1/2, -x+1/2'
'z, y+1/2, x+1/2'
'z, -y+1/2, -x+1/2'
'-z, -y+1/2, x+1/2'
'-z, y+1/2, -x+1/2'
'-y, z+1/2, x+1/2'
'y, z+1/2, -x+1/2'
'y, -z+1/2, x+1/2'
'-x+1/2, -y, -z+1/2'
'y+1/2, -x, -z+1/2'
'x+1/2, y, -z+1/2'
'-y+1/2, x, -z+1/2'
'-x+1/2, y, z+1/2'
'-y+1/2, -x, z+1/2'
'x+1/2, -y, z+1/2'
'y+1/2, x, z+1/2'
'-z+1/2, -x, -y+1/2'
'x+1/2, -z, -y+1/2'
'z+1/2, x, -y+1/2'
'-x+1/2, z, -y+1/2'
'-z+1/2, x, y+1/2'
'-x+1/2, -z, y+1/2'
'z+1/2, -x, y+1/2'
'x+1/2, z, y+1/2'
'-y+1/2, -z, -x+1/2'
'z+1/2, y, x+1/2'
'z+1/2, -y, -x+1/2'
'-z+1/2, -y, x+1/2'
'-z+1/2, y, -x+1/2'
'-y+1/2, z, x+1/2'
'y+1/2, z, -x+1/2'
'y+1/2, -z, x+1/2'
'-x+1/2, -y+1/2, -z'
'y+1/2, -x+1/2, -z'
'x+1/2, y+1/2, -z'
'-y+1/2, x+1/2, -z'
'-x+1/2, y+1/2, z'
'-y+1/2, -x+1/2, z'
'x+1/2, -y+1/2, z'
'y+1/2, x+1/2, z'
'-z+1/2, -x+1/2, -y'
'x+1/2, -z+1/2, -y'
'z+1/2, x+1/2, -y'
'-x+1/2, z+1/2, -y'
'-z+1/2, x+1/2, y'
'-x+1/2, -z+1/2, y'
'z+1/2, -x+1/2, y'
'x+1/2, z+1/2, y'
'-y+1/2, -z+1/2, -x'
'z+1/2, y+1/2, x'
'z+1/2, -y+1/2, -x'
'-z+1/2, -y+1/2, x'
'-z+1/2, y+1/2, -x'
'-y+1/2, z+1/2, x'
'y+1/2, z+1/2, -x'
'y+1/2, -z+1/2, x'

_cell_length_a                   47.005(3)
_cell_length_b                   47.005(3)
_cell_length_c                   47.005(3)
_cell_angle_alpha                90.00
_cell_angle_beta                 90.00
_cell_angle_gamma                90.00
_cell_volume                     103856(11)
_cell_formula_units_Z            32
_cell_measurement_temperature    120(2)
_cell_measurement_reflns_used    9847
_cell_measurement_theta_min      5.00
_cell_measurement_theta_max      43.95

_exptl_crystal_description       slab
_exptl_crystal_colour            blue
_exptl_crystal_size_max          0.05
_exptl_crystal_size_mid          0.05
_exptl_crystal_size_min          0.05
_exptl_crystal_density_meas      ?
_exptl_crystal_density_diffrn    1.439
_exptl_crystal_density_method    'not measured'
_exptl_crystal_F_000             47712
_exptl_absorpt_coefficient_mu    0.702
_exptl_absorpt_correction_type   multi-scan
_exptl_absorpt_correction_T_min  0.800
_exptl_absorpt_correction_T_max  1.000
_exptl_absorpt_process_details   'Bruker SADABS'

_exptl_special_details           
;
?
;

_diffrn_ambient_temperature      120(2)
_diffrn_radiation_wavelength     0.6939
_diffrn_radiation_type           Synchrotron
_diffrn_radiation_source         'Daresbury SRS Station 9.8'
_diffrn_radiation_monochromator  Si(111)
_diffrn_measurement_device_type  'SMART APEXII CCD area detector'
_diffrn_measurement_method       omega
_diffrn_detector_area_resol_mean ?
_diffrn_standards_number         0
_diffrn_standards_interval_count ?
_diffrn_standards_interval_time  ?
_diffrn_standards_decay_%        0
_diffrn_reflns_number            159321
_diffrn_reflns_av_R_equivalents  0.126
_diffrn_reflns_av_sigmaI/netI    0.032
_diffrn_reflns_limit_h_min       -58
_diffrn_reflns_limit_h_max       55
_diffrn_reflns_limit_k_min       -58
_diffrn_reflns_limit_k_max       48
_diffrn_reflns_limit_l_min       -45
_diffrn_reflns_limit_l_max       58
_diffrn_reflns_theta_min         1.20
_diffrn_reflns_theta_max         25.73
_reflns_number_total             5086
_reflns_number_gt                3877
_reflns_threshold_expression     I>2sigma(I)

_computing_data_collection       'Bruker APEX2 Version 1.0-27 (Bruker, 2004)'
_computing_cell_refinement       'Bruker SAINT version 7.12A (Bruker, 2004)'
_computing_data_reduction        'Bruker SAINT'
_computing_structure_solution    'SHELXS97 (Sheldrick, 2008)'
_computing_structure_refinement  'SHELXL97 (Sheldrick, 2008)'
_computing_molecular_graphics    ' ? '
_computing_publication_material  'enCIFer(Allen et al.,2004);PLATON(Spek,2003)'

_refine_ls_structure_factor_coef Fsqd
_refine_ls_matrix_type           full
_refine_ls_weighting_scheme      calc
_refine_ls_weighting_details     
'calc w=1/[\s^2^(Fo^2^)+(0.1857P)^2^] where P=(Fo^2^+2Fc^2^)/3'
_atom_sites_solution_primary     direct
_atom_sites_solution_secondary   difmap
_atom_sites_solution_hydrogens   geom
_refine_ls_hydrogen_treatment    constr
_refine_ls_extinction_method     none
_refine_ls_extinction_coef       ?
_refine_ls_number_reflns         5075
_refine_ls_number_parameters     102
_refine_ls_number_restraints     0
_refine_ls_R_factor_all          0.0840
_refine_ls_R_factor_gt           0.0755
_refine_ls_wR_factor_ref         0.253
_refine_ls_wR_factor_gt          0.243
_refine_ls_goodness_of_fit_ref   1.08
_refine_ls_restrained_S_all      1.08
_refine_ls_shift/su_max          0.002
_refine_ls_shift/su_mean         0.000

loop_
_atom_site_label
_atom_site_type_symbol
_atom_site_fract_x
_atom_site_fract_y
_atom_site_fract_z
_atom_site_U_iso_or_equiv
_atom_site_adp_type
_atom_site_occupancy
_atom_site_symmetry_multiplicity
_atom_site_calc_flag
_atom_site_refinement_flags
_atom_site_disorder_assembly
_atom_site_disorder_group
Cu1 Cu 0.340588(9) 0.159412(9) 0.0000 0.0501(3) Uani 1 4 d S . .
Cu2 Cu 0.380723(9) 0.119277(9) 0.0000 0.0521(3) Uani 1 4 d S . .
O1 O 0.32332(5) 0.13548(5) 0.02922(5) 0.0766(7) Uani 1 1 d . . .
O2 O 0.35706(5) 0.10199(5) 0.02935(5) 0.0742(6) Uani 1 1 d . . .
O5 O 0.30859(6) 0.19141(6) 0.0000 0.0844(14) Uani 1 4 d S . .
O6 O 0.41362(8) 0.08638(8) 0.0000 0.128(2) Uani 1 4 d S . .
C1 C 0.33436(7) 0.11298(7) 0.03836(7) 0.0666(8) Uani 1 1 d . . .
C2 C 0.33288(10) 0.07478(7) 0.07478(7) 0.0672(11) Uani 1 2 d S . .
H2A H 0.3506 0.0679 0.0679 0.081 Uiso 1 2 calc SR . .
C3 C 0.31961(8) 0.09804(7) 0.06189(7) 0.0758(10) Uani 1 1 d . . .
C4 C 0.29347(10) 0.10735(9) 0.07141(9) 0.1028(15) Uani 1 1 d . . .
H4A H 0.2845 0.1230 0.0622 0.123 Uiso 1 1 calc R . .
C5 C 0.28000(14) 0.09422(12) 0.09422(12) 0.111(2) Uani 1 2 d S . .
C6 C 0.25203(17) 0.10416(13) 0.10416(13) 0.120(2) Uiso 1 2 d S . .
C7 C 0.2455(2) 0.1023(2) 0.1324(2) 0.107(3) Uiso 0.50 1 d P A 1
H7A H 0.2583 0.0927 0.1447 0.128 Uiso 0.50 1 calc PR A 1
C8 C 0.2197(3) 0.1145(3) 0.1443(3) 0.144(4) Uiso 0.50 1 d P A 1
H8B H 0.2164 0.1151 0.1643 0.173 Uiso 0.50 1 calc PR A 1
C9 C 0.2320(2) 0.1153(2) 0.0868(3) 0.121(3) Uiso 0.50 1 d P A 2
H9A H 0.2358 0.1163 0.0670 0.145 Uiso 0.50 1 calc PR A 2
C10 C 0.2058(3) 0.1256(3) 0.0968(3) 0.144(4) Uiso 0.50 1 d P A 2
H10A H 0.1920 0.1327 0.0837 0.173 Uiso 0.50 1 calc PR A 2
C11 C 0.2001(3) 0.12528(19) 0.12528(19) 0.165(4) Uiso 1 2 d S . .
C12 C 0.1731(3) 0.1371(2) 0.1371(2) 0.193(5) Uiso 1 2 d S A .
C13 C 0.16155(17) 0.1234(3) 0.16155(17) 0.164(4) Uiso 1 2 d S . .
H13A H 0.1695 0.1066 0.1695 0.197 Uiso 1 2 calc SR A .

loop_
_atom_site_aniso_label
_atom_site_aniso_U_11
_atom_site_aniso_U_22
_atom_site_aniso_U_33
_atom_site_aniso_U_23
_atom_site_aniso_U_13
_atom_site_aniso_U_12
Cu1 0.0534(3) 0.0534(3) 0.0435(4) 0.000 0.000 0.0148(3)
Cu2 0.0553(3) 0.0553(3) 0.0457(4) 0.000 0.000 0.0184(3)
O1 0.0811(15) 0.0750(14) 0.0737(14) 0.0222(11) 0.0178(11) 0.0230(12)
O2 0.0842(15) 0.0718(13) 0.0667(13) 0.0208(10) 0.0176(11) 0.0228(11)
O5 0.085(2) 0.085(2) 0.083(3) 0.000 0.000 0.041(3)
O6 0.128(4) 0.128(4) 0.130(5) 0.000 0.000 0.079(4)
C1 0.076(2) 0.0693(18) 0.0541(16) 0.0071(14) 0.0024(14) 0.0097(15)
C2 0.079(3) 0.0615(15) 0.0615(15) 0.0078(19) 0.0033(15) 0.0033(15)
C3 0.086(2) 0.076(2) 0.0656(18) 0.0121(16) 0.0114(16) 0.0200(17)
C4 0.116(3) 0.100(3) 0.092(3) 0.038(2) 0.037(2) 0.044(3)
C5 0.105(4) 0.114(3) 0.114(3) 0.043(4) 0.050(3) 0.050(3)

_geom_special_details            
;
All esds (except the esd in the dihedral angle between two l.s. planes)
are estimated using the full covariance matrix. The cell esds are taken
into account individually in the estimation of esds in distances, angles
and torsion angles; correlations between esds in cell parameters are only
used when they are defined by crystal symmetry. An approximate (isotropic)
treatment of cell esds is used for estimating esds involving l.s. planes.
;

loop_
_geom_bond_atom_site_label_1
_geom_bond_atom_site_label_2
_geom_bond_distance
_geom_bond_site_symmetry_2
_geom_bond_publ_flag
Cu1 O1 1.952(2) . ?
Cu1 O5 2.127(4) . ?
Cu1 Cu2 2.6680(8) . ?
Cu2 O2 1.950(2) . ?
Cu2 O6 2.187(5) . ?
O1 C1 1.254(3) . ?
O2 C1 1.259(4) . ?
C1 C3 1.482(5) . ?
C2 C3 1.397(4) . ?
C2 H2A 0.9500 . ?
C3 C4 1.379(5) . ?
C4 C5 1.390(4) . ?
C4 H4A 0.9500 . ?
C5 C6 1.472(9) . ?
C6 C9 1.352(12) . ?
C6 C7 1.365(11) . ?
C7 C8 1.456(15) . ?
C7 H7A 0.9500 . ?
C8 C11 1.379(15) . ?
C8 H8B 0.9500 . ?
C9 C10 1.404(15) . ?
C9 H9A 0.9500 . ?
C10 C11 1.367(15) . ?
C10 H10A 0.9500 . ?
C11 C12 1.494(15) . ?
C12 C13 1.426(8) . ?
C13 H13A 0.9500 . ?

loop_
_geom_angle_atom_site_label_1
_geom_angle_atom_site_label_2
_geom_angle_atom_site_label_3
_geom_angle
_geom_angle_site_symmetry_1
_geom_angle_site_symmetry_3
_geom_angle_publ_flag
O1 Cu1 O1 89.43(15) 99 . ?
O1 Cu1 O1 89.09(16) 174 . ?
O1 Cu1 O1 166.98(13) . 80 ?
O1 Cu1 O5 96.51(6) . . ?
O1 Cu1 Cu2 83.49(6) . . ?
O5 Cu1 Cu2 180.00(11) . . ?
O2 Cu2 O2 90.09(16) 99 . ?
O2 Cu2 O2 167.53(13) 99 174 ?
O2 Cu2 O2 88.56(16) . 174 ?
O2 Cu2 O2 167.53(13) . 80 ?
O2 Cu2 O6 96.24(6) . . ?
O2 Cu2 Cu1 83.76(6) . . ?
C1 O1 Cu1 123.7(2) . . ?
C1 O2 Cu2 123.4(2) . . ?
O1 C1 O2 125.6(3) . . ?
O1 C1 C3 117.5(3) . . ?
O2 C1 C3 117.0(3) . . ?
C3 C2 C3 118.6(4) 112 . ?
C3 C2 H2A 120.7 . . ?
C4 C3 C2 120.4(3) . . ?
C4 C3 C1 120.6(3) . . ?
C2 C3 C1 119.0(3) . . ?
C3 C4 C5 121.0(4) . . ?
C3 C4 H4A 119.5 . . ?
C5 C4 H4A 119.5 . . ?
C4 C5 C4 118.5(5) 112 . ?
C4 C5 C6 120.7(5) . . ?
C9 C6 C9 89.1(11) . 112 ?
C9 C6 C7 117.1(9) . . ?
C9 C6 C7 55.2(6) . 112 ?
C7 C6 C7 94.2(11) . 112 ?
C9 C6 C5 123.6(7) . . ?
C7 C6 C5 119.3(6) . . ?
C6 C7 C8 122.5(11) . . ?
C6 C7 H7A 118.8 . . ?
C8 C7 H7A 118.8 . . ?
C11 C8 C7 116.8(13) . . ?
C11 C8 H8B 121.6 . . ?
C7 C8 H8B 121.6 . . ?
C6 C9 C10 122.9(12) . . ?
C6 C9 H9A 118.6 . . ?
C10 C9 H9A 118.6 . . ?
C11 C10 C9 119.7(14) . . ?
C11 C10 H10A 120.2 . . ?
C9 C10 H10A 120.2 . . ?
C10 C11 C10 88.9(15) 112 . ?
C10 C11 C8 60.3(8) 112 . ?
C10 C11 C8 120.7(14) . . ?
C8 C11 C8 91.8(14) 112 . ?
C10 C11 C12 121.8(10) . . ?
C8 C11 C12 117.5(10) . . ?
C13 C12 C13 125.8(15) . 9 ?
C13 C12 C11 117.1(8) . . ?
C12 C13 C12 114.1(15) . 17 ?
C12 C13 H13A 122.9 . . ?

_diffrn_measured_fraction_theta_max 0.992
_diffrn_reflns_theta_full        25.73
_diffrn_measured_fraction_theta_full 0.992

_refine_diff_density_max         0.73
_refine_diff_density_min         -0.55
_refine_diff_density_rms         0.07

#=== END of CIF

File: xyz_database/MOFs/Pd-PCM-18.cif
 
data_sh12012fs 

_publ_contact_author 
 'Dr. Simon M. Humphrey'

_publ_contact_author_email 
 'smh@cm.utexas.edu'

loop_
_publ_author_name 
 'Alisha M. Bohnsack'
 'Ilich A. Ibarra'
 'Vladimir I. Bakhmutov'
 'Vincent M. Lynch'
 'Simon M. Humphrey'

_journal_name_full 
 'Journal of the American Chemical Society' 
 
_audit_creation_method            SHELXL-97 
_chemical_name_systematic 
; 
 ? 
; 
_chemical_name_common             ? 
_chemical_melting_point           ? 
_chemical_formula_moiety          'C34 H24 Cl2 O10 P2 Pd Zn2' 
_chemical_formula_sum 
 'C34 H24 Cl2 O10 P2 Pd Zn2' 
_chemical_formula_weight          962.51 
 
loop_ 
 _atom_type_symbol 
 _atom_type_description 
 _atom_type_scat_dispersion_real 
 _atom_type_scat_dispersion_imag 
 _atom_type_scat_source 
 'C'  'C'   0.0033   0.0016 
 'International Tables Vol C Tables 4.2.6.8 and 6.1.1.4' 
 'H'  'H'   0.0000   0.0000 
 'International Tables Vol C Tables 4.2.6.8 and 6.1.1.4' 
 'Cl'  'Cl'   0.1484   0.1585 
 'International Tables Vol C Tables 4.2.6.8 and 6.1.1.4' 
 'O'  'O'   0.0106   0.0060 
 'International Tables Vol C Tables 4.2.6.8 and 6.1.1.4' 
 'P'  'P'   0.1023   0.0942 
 'International Tables Vol C Tables 4.2.6.8 and 6.1.1.4' 
 'Pd'  'Pd'  -0.9988   1.0072 
 'International Tables Vol C Tables 4.2.6.8 and 6.1.1.4' 
 'Zn'  'Zn'   0.2839   1.4301 
 'International Tables Vol C Tables 4.2.6.8 and 6.1.1.4' 
 
_symmetry_cell_setting            Orthorhombic 
_symmetry_space_group_name_H-M    Imma 
 
loop_ 
 _symmetry_equiv_pos_as_xyz 
 'x, y, z' 
 '-x, -y+1/2, z' 
 'x, -y, -z' 
 '-x, y+1/2, -z' 
 'x+1/2, y+1/2, z+1/2' 
 '-x+1/2, -y+1, z+1/2' 
 'x+1/2, -y+1/2, -z+1/2' 
 '-x+1/2, y+1, -z+1/2' 
 '-x, -y, -z' 
 'x, y-1/2, -z' 
 '-x, y, z' 
 'x, -y-1/2, z' 
 '-x+1/2, -y+1/2, -z+1/2' 
 'x+1/2, y, -z+1/2' 
 '-x+1/2, y+1/2, z+1/2' 
 'x+1/2, -y, z+1/2' 
 
_cell_length_a                    23.9532(19) 
_cell_length_b                    25.725(2) 
_cell_length_c                    14.8141(12) 
_cell_angle_alpha                 90.00 
_cell_angle_beta                  90.00 
_cell_angle_gamma                 90.00 
_cell_volume                      9128.2(13) 
_cell_formula_units_Z             4 
_cell_measurement_temperature     100(2) 
_cell_measurement_reflns_used     11614 
_cell_measurement_theta_min       1.6 
_cell_measurement_theta_max       27.3  
 
_exptl_crystal_description        Prism 
_exptl_crystal_colour             Colorless 
_exptl_crystal_size_max           0.31 
_exptl_crystal_size_mid           0.12 
_exptl_crystal_size_min           0.11 
_exptl_crystal_density_meas       ? 
_exptl_crystal_density_diffrn     0.700 
_exptl_crystal_density_method     'not measured' 
_exptl_crystal_F_000              1912 
_exptl_absorpt_coefficient_mu     0.832 
_exptl_absorpt_correction_type          'Multi-scan'
_exptl_absorpt_correction_T_max         1.000
_exptl_absorpt_correction_T_min         0.748  
_exptl_absorpt_process_details    ? 
 
_exptl_special_details 
; 
 ? 
; 
 
_diffrn_ambient_temperature             100
_diffrn_source_power                    2.0
_diffrn_source_voltage                  50.0
_diffrn_source_current                  40.0
_diffrn_radiation_wavelength            0.71075 
_diffrn_radiation_type            MoK\a 
_diffrn_radiation_source          'fine-focus sealed tube' 
_diffrn_radiation_monochromator   graphite
_diffrn_measurement_specimen_support    'loop'
_diffrn_detector                        'CCD'
_diffrn_measurement_device
;
AFC12 (Right): Kappa 3 circle
;
_diffrn_measurement_device_type
;
Rigaku Saturn724+ (2x2 bin mode)
;
_diffrn_detector_area_resol_mean        28.5714 
_diffrn_measurement_method        'profile data from \w-scans'  
_diffrn_standards_number          ? 
_diffrn_standards_interval_count  ? 
_diffrn_standards_interval_time   ? 
_diffrn_standards_decay_%         ? 
_diffrn_reflns_number             58427 
_diffrn_reflns_av_R_equivalents   0.1202 
_diffrn_reflns_av_sigmaI/netI     0.0726 
_diffrn_reflns_limit_h_min        -28 
_diffrn_reflns_limit_h_max        28 
_diffrn_reflns_limit_k_min        -30 
_diffrn_reflns_limit_k_max        30 
_diffrn_reflns_limit_l_min        -17 
_diffrn_reflns_limit_l_max        15 
_diffrn_reflns_theta_min          3.60 
_diffrn_reflns_theta_max          25.00 
_reflns_number_total              4203 
_reflns_number_gt                 2646 
_reflns_threshold_expression      >2sigma(I) 
 
_computing_data_collection
;
CrystalClear-SM Expert 2.0 r5 (Rigaku, 2010)
;
_computing_cell_refinement
;
CrystalClear-SM Expert 2.0 r5 (Rigaku, 2010)
;
_computing_data_reduction
;
CrystalClear-SM Expert 2.0 r5 (Rigaku, 2010)
; 
 
 
_refine_special_details 
; 
 Refinement of F^2^ against ALL reflections.  The weighted R-factor wR and 
 goodness of fit S are based on F^2^, conventional R-factors R are based 
 on F, with F set to zero for negative F^2^. The threshold expression of 
 F^2^ > 2sigma(F^2^) is used only for calculating R-factors(gt) etc. and is 
 not relevant to the choice of reflections for refinement.  R-factors based 
 on F^2^ are statistically about twice as large as those based on F, and R- 
 factors based on ALL data will be even larger. 
; 
 
_refine_ls_structure_factor_coef  Fsqd  
_refine_ls_matrix_type            full 
_refine_ls_weighting_scheme       calc  
_refine_ls_weighting_details 
 'calc w=1/[\s^2^(Fo^2^)+(0.1886P)^2^+0.0000P] where P=(Fo^2^+2Fc^2^)/3' 
_atom_sites_solution_primary      direct 
_atom_sites_solution_secondary    difmap 
_atom_sites_solution_hydrogens    geom 
_refine_ls_hydrogen_treatment     fixed 
_refine_ls_extinction_method      none 
_refine_ls_extinction_coef        ? 
_refine_ls_number_reflns          4203 
_refine_ls_number_parameters      127 
_refine_ls_number_restraints      27 
_refine_ls_R_factor_all           0.1738 
_refine_ls_R_factor_gt            0.1082 
_refine_ls_wR_factor_ref          0.3180 
_refine_ls_wR_factor_gt           0.2722 
_refine_ls_goodness_of_fit_ref    1.079 
_refine_ls_restrained_S_all       1.080 
_refine_ls_shift/su_max           0.000 
_refine_ls_shift/su_mean          0.000 
 
loop_ 
 _atom_site_label 
 _atom_site_type_symbol 
 _atom_site_fract_x 
 _atom_site_fract_y 
 _atom_site_fract_z 
 _atom_site_U_iso_or_equiv 
 _atom_site_adp_type 
 _atom_site_occupancy 
 _atom_site_symmetry_multiplicity 
 _atom_site_calc_flag 
 _atom_site_refinement_flags 
 _atom_site_disorder_assembly 
 _atom_site_disorder_group 
Pd1 Pd 0.20980(7) 0.2500 -0.34042(15) 0.0802(6) Uani 0.50 2 d SP . . 
Cl1 Cl 0.1695(3) 0.3159(2) -0.4287(4) 0.1191(19) Uani 0.50 1 d P . . 
P1 P 0.2500 0.30839(10) -0.2500 0.0793(9) Uani 1 2 d SD . . 
Zn1 Zn 0.0000 0.53522(4) -0.08079(8) 0.0677(5) Uani 1 2 d S . . 
O1 O 0.0587(2) 0.4824(2) -0.1121(5) 0.1040(19) Uani 1 1 d . . . 
O2 O 0.0581(2) 0.4286(2) 0.0053(5) 0.105(2) Uani 1 1 d . . . 
O3W O 0.0000 0.5773(3) -0.1898(7) 0.123(3) Uani 1 2 d S . . 
H3W H -0.0322 0.5822 -0.2064 0.185 Uiso 1 1 calc RD . . 
C1 C 0.1991(3) 0.3506(2) -0.1939(6) 0.079(2) Uani 1 1 d D . . 
C2 C 0.1815(3) 0.3947(3) -0.2348(6) 0.088(2) Uani 1 1 d D . . 
H2A H 0.1970 0.4050 -0.2895 0.106 Uiso 1 1 calc R . . 
C3 C 0.1405(3) 0.4241(3) -0.1944(6) 0.092(3) Uani 1 1 d D . . 
H3A H 0.1275 0.4540 -0.2229 0.110 Uiso 1 1 calc R . . 
C4 C 0.1189(3) 0.4101(3) -0.1138(6) 0.081(2) Uani 1 1 d D . . 
C5 C 0.1372(3) 0.3645(3) -0.0727(6) 0.088(2) Uani 1 1 d D . . 
H5A H 0.1220 0.3541 -0.0178 0.105 Uiso 1 1 calc R . . 
C6 C 0.1772(3) 0.3355(3) -0.1128(6) 0.091(3) Uani 1 1 d D . . 
H6A H 0.1898 0.3052 -0.0852 0.109 Uiso 1 1 calc R . . 
C7 C 0.0745(3) 0.4423(4) -0.0703(8) 0.092(3) Uani 1 1 d . . . 
C8 C 0.2879(7) 0.2760(3) -0.1602(10) 0.096(4) Uiso 0.50 1 d PD . . 
C9 C 0.3188(9) 0.3034(5) -0.0986(13) 0.096(4) Uiso 0.50 1 d PD . . 
H9 H 0.3207 0.3395 -0.1013 0.144 Uiso 0.50 1 calc PR . . 
C10 C 0.3469(6) 0.2764(3) -0.0330(10) 0.096(4) Uiso 0.50 1 d PD . . 
H10 H 0.3660 0.2944 0.0118 0.144 Uiso 0.50 1 calc PR . . 
 
loop_ 
 _atom_site_aniso_label 
 _atom_site_aniso_U_11 
 _atom_site_aniso_U_22 
 _atom_site_aniso_U_33 
 _atom_site_aniso_U_23 
 _atom_site_aniso_U_13 
 _atom_site_aniso_U_12 
Pd1 0.0616(10) 0.0499(10) 0.1292(16) 0.000 0.0202(9) 0.000 
Cl1 0.139(5) 0.084(3) 0.135(5) 0.010(3) -0.024(3) 0.017(3) 
P1 0.0707(17) 0.0426(13) 0.125(2) 0.000 0.0369(16) 0.000 
Zn1 0.0461(6) 0.0542(7) 0.1029(10) -0.0109(6) 0.000 0.000 
O1 0.066(3) 0.071(4) 0.175(6) -0.017(4) 0.031(3) 0.026(3) 
O2 0.080(4) 0.100(4) 0.136(5) -0.024(4) 0.047(4) 0.033(3) 
O3W 0.123(7) 0.090(6) 0.157(8) 0.039(6) 0.000 0.000 
C1 0.058(4) 0.046(4) 0.134(6) -0.014(4) 0.033(4) 0.001(3) 
C2 0.078(5) 0.048(4) 0.140(7) 0.003(4) 0.040(5) 0.017(4) 
C3 0.071(5) 0.054(4) 0.151(8) -0.002(5) 0.016(5) -0.001(4) 
C4 0.065(4) 0.060(4) 0.117(6) -0.015(4) 0.026(4) 0.001(4) 
C5 0.079(5) 0.065(5) 0.119(6) 0.001(4) 0.023(4) -0.006(4) 
C6 0.080(5) 0.047(4) 0.146(7) -0.012(5) 0.034(5) 0.008(4) 
C7 0.053(4) 0.077(6) 0.145(8) -0.060(6) 0.025(5) 0.002(4) 
 
_geom_special_details 
; 
 All esds (except the esd in the dihedral angle between two l.s. planes) 
 are estimated using the full covariance matrix.  The cell esds are taken 
 into account individually in the estimation of esds in distances, angles 
 and torsion angles; correlations between esds in cell parameters are only 
 used when they are defined by crystal symmetry.  An approximate (isotropic) 
 treatment of cell esds is used for estimating esds involving l.s. planes. 
; 
 
loop_ 
 _geom_bond_atom_site_label_1 
 _geom_bond_atom_site_label_2 
 _geom_bond_distance 
 _geom_bond_site_symmetry_2 
 _geom_bond_publ_flag 
Pd1 C8 0.672(8) 8_544 ? 
Pd1 C8 0.672(8) 13_554 ? 
Pd1 C9 1.782(13) 13_554 ? 
Pd1 C9 1.782(13) 8_544 ? 
Pd1 P1 2.231(2) 13_554 ? 
Pd1 P1 2.231(2) . ? 
Pd1 Cl1 2.348(5) . ? 
Pd1 Cl1 2.348(5) 12_565 ? 
Pd1 C10 2.413(14) 13_554 ? 
Pd1 C10 2.413(14) 8_544 ? 
Cl1 C9 0.587(14) 8_544 ? 
Cl1 C10 1.228(11) 8_544 ? 
Cl1 C8 1.957(13) 8_544 ? 
P1 C8 1.813(13) 8_544 ? 
P1 C8 1.813(13) . ? 
P1 C1 1.832(6) . ? 
P1 C1 1.832(6) 8_544 ? 
P1 Pd1 2.231(2) 13_554 ? 
Zn1 O3W 1.944(9) . ? 
Zn1 O1 2.009(5) . ? 
Zn1 O1 2.009(5) 11 ? 
Zn1 O2 2.013(5) 3_565 ? 
Zn1 O2 2.013(5) 9_565 ? 
Zn1 Zn1 3.002(2) 9_565 ? 
O1 C7 1.261(12) . ? 
O2 C7 1.238(11) . ? 
O2 Zn1 2.013(5) 9_565 ? 
O3W H3W 0.8200 . ? 
C1 C2 1.353(9) . ? 
C1 C6 1.368(9) . ? 
C2 C3 1.378(9) . ? 
C2 H2A 0.9300 . ? 
C3 C4 1.351(10) . ? 
C3 H3A 0.9300 . ? 
C4 C5 1.392(9) . ? 
C4 C7 1.494(10) . ? 
C5 C6 1.352(9) . ? 
C5 H5A 0.9300 . ? 
C6 H6A 0.9300 . ? 
C8 C8 1.339(16) 12_565 ? 
C8 C9 1.370(12) . ? 
C9 C10 1.371(12) . ? 
C9 H9 0.9300 . ? 
C10 C10 1.360(16) 12_565 ? 
C10 H10 0.9300 . ? 
 
loop_ 
 _geom_angle_atom_site_label_1 
 _geom_angle_atom_site_label_2 
 _geom_angle_atom_site_label_3 
 _geom_angle 
 _geom_angle_site_symmetry_1 
 _geom_angle_site_symmetry_3 
 _geom_angle_publ_flag 
C8 Pd1 C8 170(3) 8_544 13_554 ? 
C8 Pd1 C9 143.9(15) 8_544 13_554 ? 
C8 Pd1 C9 43.1(11) 13_554 13_554 ? 
C8 Pd1 C9 43.1(11) 8_544 8_544 ? 
C8 Pd1 C9 143.9(15) 13_554 8_544 ? 
C9 Pd1 C9 101.0(9) 13_554 8_544 ? 
C8 Pd1 P1 128.8(13) 8_544 13_554 ? 
C8 Pd1 P1 44.3(12) 13_554 13_554 ? 
C9 Pd1 P1 87.2(4) 13_554 13_554 ? 
C9 Pd1 P1 171.8(5) 8_544 13_554 ? 
C8 Pd1 P1 44.3(12) 8_544 . ? 
C8 Pd1 P1 128.8(13) 13_554 . ? 
C9 Pd1 P1 171.8(5) 13_554 . ? 
C9 Pd1 P1 87.2(4) 8_544 . ? 
P1 Pd1 P1 84.63(12) 13_554 . ? 
C8 Pd1 Cl1 47.4(12) 8_544 . ? 
C8 Pd1 Cl1 139.6(13) 13_554 . ? 
C9 Pd1 Cl1 96.7(5) 13_554 . ? 
C9 Pd1 Cl1 4.3(5) 8_544 . ? 
P1 Pd1 Cl1 176.07(16) 13_554 . ? 
P1 Pd1 Cl1 91.46(15) . . ? 
C8 Pd1 Cl1 139.6(13) 8_544 12_565 ? 
C8 Pd1 Cl1 47.4(12) 13_554 12_565 ? 
C9 Pd1 Cl1 4.3(5) 13_554 12_565 ? 
C9 Pd1 Cl1 96.7(4) 8_544 12_565 ? 
P1 Pd1 Cl1 91.46(15) 13_554 12_565 ? 
P1 Pd1 Cl1 176.07(16) . 12_565 ? 
Cl1 Pd1 Cl1 92.4(3) . 12_565 ? 
C8 Pd1 C10 109.8(13) 8_544 13_554 ? 
C8 Pd1 C10 77.1(12) 13_554 13_554 ? 
C9 Pd1 C10 34.1(4) 13_554 13_554 ? 
C9 Pd1 C10 66.9(5) 8_544 13_554 ? 
P1 Pd1 C10 121.3(2) 13_554 13_554 ? 
P1 Pd1 C10 154.0(2) . 13_554 ? 
Cl1 Pd1 C10 62.6(3) . 13_554 ? 
Cl1 Pd1 C10 29.9(2) 12_565 13_554 ? 
C8 Pd1 C10 77.1(12) 8_544 8_544 ? 
C8 Pd1 C10 109.8(13) 13_554 8_544 ? 
C9 Pd1 C10 66.9(5) 13_554 8_544 ? 
C9 Pd1 C10 34.1(4) 8_544 8_544 ? 
P1 Pd1 C10 154.0(2) 13_554 8_544 ? 
P1 Pd1 C10 121.3(2) . 8_544 ? 
Cl1 Pd1 C10 29.9(2) . 8_544 ? 
Cl1 Pd1 C10 62.6(3) 12_565 8_544 ? 
C10 Pd1 C10 32.7(4) 13_554 8_544 ? 
C9 Cl1 C10 91.1(14) 8_544 8_544 ? 
C9 Cl1 C8 3(3) 8_544 8_544 ? 
C10 Cl1 C8 92.5(7) 8_544 8_544 ? 
C9 Cl1 Pd1 13.2(14) 8_544 . ? 
C10 Cl1 Pd1 78.0(6) 8_544 . ? 
C8 Cl1 Pd1 14.6(3) 8_544 . ? 
C8 P1 C8 125.3(6) 8_544 . ? 
C8 P1 C1 105.8(6) 8_544 . ? 
C8 P1 C1 105.8(6) . . ? 
C8 P1 C1 105.8(6) 8_544 8_544 ? 
C8 P1 C1 105.8(6) . 8_544 ? 
C1 P1 C1 107.3(4) . 8_544 ? 
C8 P1 Pd1 15.0(3) 8_544 . ? 
C8 P1 Pd1 110.3(3) . . ? 
C1 P1 Pd1 112.6(2) . . ? 
C1 P1 Pd1 114.5(3) 8_544 . ? 
C8 P1 Pd1 110.3(3) 8_544 13_554 ? 
C8 P1 Pd1 15.0(3) . 13_554 ? 
C1 P1 Pd1 114.5(3) . 13_554 ? 
C1 P1 Pd1 112.6(2) 8_544 13_554 ? 
Pd1 P1 Pd1 95.37(12) . 13_554 ? 
O3W Zn1 O1 100.7(3) . . ? 
O3W Zn1 O1 100.7(3) . 11 ? 
O1 Zn1 O1 88.8(3) . 11 ? 
O3W Zn1 O2 101.8(3) . 3_565 ? 
O1 Zn1 O2 87.5(3) . 3_565 ? 
O1 Zn1 O2 157.6(3) 11 3_565 ? 
O3W Zn1 O2 101.8(3) . 9_565 ? 
O1 Zn1 O2 157.6(3) . 9_565 ? 
O1 Zn1 O2 87.5(3) 11 9_565 ? 
O2 Zn1 O2 87.5(4) 3_565 9_565 ? 
O3W Zn1 Zn1 176.7(3) . 9_565 ? 
O1 Zn1 Zn1 77.0(2) . 9_565 ? 
O1 Zn1 Zn1 77.0(2) 11 9_565 ? 
O2 Zn1 Zn1 80.6(2) 3_565 9_565 ? 
O2 Zn1 Zn1 80.6(2) 9_565 9_565 ? 
C7 O1 Zn1 130.6(6) . . ? 
C7 O2 Zn1 126.2(6) . 9_565 ? 
Zn1 O3W H3W 109.5 . . ? 
C2 C1 C6 120.8(6) . . ? 
C2 C1 P1 120.1(6) . . ? 
C6 C1 P1 119.0(5) . . ? 
C1 C2 C3 119.2(7) . . ? 
C1 C2 H2A 120.4 . . ? 
C3 C2 H2A 120.4 . . ? 
C4 C3 C2 120.7(7) . . ? 
C4 C3 H3A 119.7 . . ? 
C2 C3 H3A 119.7 . . ? 
C3 C4 C5 119.5(6) . . ? 
C3 C4 C7 120.3(8) . . ? 
C5 C4 C7 120.2(8) . . ? 
C6 C5 C4 119.7(7) . . ? 
C6 C5 H5A 120.1 . . ? 
C4 C5 H5A 120.1 . . ? 
C5 C6 C1 120.1(7) . . ? 
C5 C6 H6A 120.0 . . ? 
C1 C6 H6A 120.0 . . ? 
O2 C7 O1 125.5(7) . . ? 
O2 C7 C4 117.3(9) . . ? 
O1 C7 C4 117.1(9) . . ? 
C8 C8 C9 121.0(6) 12_565 . ? 
C8 C8 P1 117.3(3) 12_565 . ? 
C9 C8 P1 121.5(8) . . ? 
C8 C9 C10 118.4(11) . . ? 
C8 C9 H9 120.8 . . ? 
C10 C9 H9 120.8 . . ? 
C10 C10 C9 120.4(6) 12_565 . ? 
C10 C10 H10 119.8 12_565 . ? 
C9 C10 H10 119.8 . . ? 
 
_diffrn_measured_fraction_theta_max    0.992 
_diffrn_reflns_theta_full              25.00 
_diffrn_measured_fraction_theta_full   0.992 
_refine_diff_density_max    1.103 
_refine_diff_density_min   -0.467 
_refine_diff_density_rms    0.121

File: xyz_database/MOFs/Pt-PCM-18.cif
 
data_sh11020 

_publ_contact_author 
 'Dr. Simon M. Humphrey'

_publ_contact_author_email 
 'smh@cm.utexas.edu'

loop_
_publ_author_name 
 'Alisha M. Bohnsack'
 'Ilich A. Ibarra'
 'Vladimir I. Bakhmutov'
 'Vincent M. Lynch'
 'Simon M. Humphrey'

_journal_name_full 
 'Journal of the American Chemical Society' 
 
_audit_creation_method            SHELXL-97 
_chemical_name_systematic 
; 
 ? 
; 
_chemical_name_common             PCM-18
_chemical_melting_point           ? 
_chemical_formula_moiety          'C34 H24 Cl2 O10 P2 Pt Zn2' 
_chemical_formula_sum 
 'C34 H24 Cl2 O10 P2 Pt Zn2' 
_chemical_formula_weight          1051.20 
 
loop_ 
 _atom_type_symbol 
 _atom_type_description 
 _atom_type_scat_dispersion_real 
 _atom_type_scat_dispersion_imag 
 _atom_type_scat_source 
 'C'  'C'   0.0033   0.0016 
 'International Tables Vol C Tables 4.2.6.8 and 6.1.1.4' 
 'H'  'H'   0.0000   0.0000 
 'International Tables Vol C Tables 4.2.6.8 and 6.1.1.4' 
 'O'  'O'   0.0106   0.0060 
 'International Tables Vol C Tables 4.2.6.8 and 6.1.1.4' 
 'P'  'P'   0.1023   0.0942 
 'International Tables Vol C Tables 4.2.6.8 and 6.1.1.4' 
 'Cl'  'Cl'   0.1484   0.1585 
 'International Tables Vol C Tables 4.2.6.8 and 6.1.1.4' 
 'Zn'  'Zn'   0.2839   1.4301 
 'International Tables Vol C Tables 4.2.6.8 and 6.1.1.4' 
 'Pt'  'Pt'  -1.7033   8.3905 
 'International Tables Vol C Tables 4.2.6.8 and 6.1.1.4' 
 
_symmetry_cell_setting            Orthorhombic
_symmetry_space_group_name_H-M    Imma 
 
loop_ 
 _symmetry_equiv_pos_as_xyz 
 'x, y, z' 
 '-x, -y+1/2, z' 
 '-x, y+1/2, -z' 
 'x, -y, -z' 
 'x+1/2, y+1/2, z+1/2' 
 '-x+1/2, -y+1, z+1/2' 
 '-x+1/2, y+1, -z+1/2' 
 'x+1/2, -y+1/2, -z+1/2' 
 '-x, -y, -z' 
 'x, y-1/2, -z' 
 'x, -y-1/2, z' 
 '-x, y, z' 
 '-x+1/2, -y+1/2, -z+1/2' 
 'x+1/2, y, -z+1/2' 
 'x+1/2, -y, z+1/2' 
 '-x+1/2, y+1/2, z+1/2' 
 
_cell_length_a                    24.574(5) 
_cell_length_b                    26.507(5) 
_cell_length_c                    15.152(3) 
_cell_angle_alpha                 90.00 
_cell_angle_beta                  90.00 
_cell_angle_gamma                 90.00 
_cell_volume                      9869(3) 
_cell_formula_units_Z             4 
_cell_measurement_temperature     120(2) 
_cell_measurement_reflns_used     13011 
_cell_measurement_theta_min       1.5365 
_cell_measurement_theta_max       24.5414 
 
_exptl_crystal_description        'Prismatic Rod' 
_exptl_crystal_colour             'Colorless' 
_exptl_crystal_size_max           0.20 
_exptl_crystal_size_mid           0.20 
_exptl_crystal_size_min           0.20 
_exptl_crystal_density_meas       ? 
_exptl_crystal_density_diffrn     0.707 
_exptl_crystal_density_method     'not measured' 
_exptl_crystal_F_000              2040 
_exptl_absorpt_coefficient_mu     2.003 
_exptl_absorpt_correction_type    'multi-scan' 
_exptl_absorpt_correction_T_min   0.7737
_exptl_absorpt_correction_T_max   1.0000 
 
_exptl_special_details 
; 
 ? 
; 
 
_diffrn_ambient_temperature       120(2) 
_diffrn_source_power              2.0000
_diffrn_source_voltage            50.0000
_diffrn_source_current            40.0000
_diffrn_radiation_wavelength      0.710747 
_diffrn_radiation_type            MoK\a 
_diffrn_radiation_source          'fine-focus sealed tube'
_diffrn_measurement_device_type   'Saturn724+ (2x2 bin mode)'
_diffrn_measurement_method        'dtprofit.ref' 
_diffrn_reflns_number             16428 
_diffrn_reflns_av_R_equivalents   0.0770 
_diffrn_reflns_av_sigmaI/netI     0.1923 
_diffrn_reflns_limit_h_min        -28 
_diffrn_reflns_limit_h_max        28 
_diffrn_reflns_limit_k_min        -30 
_diffrn_reflns_limit_k_max        30 
_diffrn_reflns_limit_l_min        -17 
_diffrn_reflns_limit_l_max        17 
_diffrn_reflns_theta_min          1.5265 
_diffrn_reflns_theta_max          24.5414 
_diffrn_measured_fraction_theta_max    24.5414 
_diffrn_reflns_theta_full              24.5414 
_diffrn_measured_fraction_theta_full   99.5000
_refine_diff_density_max    0.487 
_refine_diff_density_min   -0.479 
_refine_diff_density_rms    0.055 
_reflns_number_total              16428  
_reflns_threshold_expression      >2sigma(I) 
 
_computing_data_collection        'CrystalClear (Rigaku Inc., 2008)'
_computing_cell_refinement        'CrystalClear (Rigaku Inc., 2008)'
_computing_data_reduction         'CrystalClear (Rigaku Inc., 2008)' 
_computing_structure_solution     'SHELXS-97 (Sheldrick, 1997)' 
_computing_structure_refinement   'SHELXL-97 (Sheldrick, 1997)' 
_computing_publication_material   'SHELXL-97 (Sheldrick 1997)'
 
_refine_special_details 
; 
 Refinement of F^2^ against ALL reflections.  The weighted R-factor wR and 
 goodness of fit S are based on F^2^, conventional R-factors R are based 
 on F, with F set to zero for negative F^2^. The threshold expression of 
 F^2^ > 2sigma(F^2^) is used only for calculating R-factors(gt) etc. and is 
 not relevant to the choice of reflections for refinement.  R-factors based 
 on F^2^ are statistically about twice as large as those based on F, and R- 
 factors based on ALL data will be even larger. 
; 
 
_refine_ls_structure_factor_coef  Fsqd  
_refine_ls_matrix_type            full 
_refine_ls_weighting_scheme       calc  
_refine_ls_weighting_details 
 'calc w=1/[\s^2^(Fo^2^)+(0.0736P)^2^+12.4721P] where P=(Fo^2^+2Fc^2^)/3' 
_atom_sites_solution_primary      direct 
_atom_sites_solution_secondary    difmap 
_atom_sites_solution_hydrogens    geom 
_refine_ls_hydrogen_treatment     fixed 
_refine_ls_extinction_method      none 
_refine_ls_extinction_coef        ? 
_refine_ls_number_reflns          4304 
_refine_ls_number_parameters      128 
_refine_ls_number_restraints      117 
_refine_ls_R_factor_all           0.0729 
_refine_ls_R_factor_gt            0.0588 
_refine_ls_wR_factor_ref          0.1608 
_refine_ls_wR_factor_gt           0.1523 
_refine_ls_goodness_of_fit_ref    1.077 
_refine_ls_restrained_S_all       28.722 
_refine_ls_shift/su_max           0.000 
_refine_ls_shift/su_mean          0.000 
 
loop_ 
 _atom_site_label 
 _atom_site_type_symbol 
 _atom_site_fract_x 
 _atom_site_fract_y 
 _atom_site_fract_z 
 _atom_site_U_iso_or_equiv 
 _atom_site_adp_type 
 _atom_site_occupancy 
 _atom_site_symmetry_multiplicity 
 _atom_site_calc_flag 
 _atom_site_refinement_flags 
 _atom_site_disorder_assembly 
 _atom_site_disorder_group 
Pt1 Pt 0.2094(6) 0.2500 0.1595(11) 0.084(6) Uani 0.50 2 d SPDU . . 
Cl1 Cl 0.169(4) 0.314(3) 0.069(6) 0.12(3) Uani 0.50 1 d PDU . . 
Zn1 Zn 0.5000 0.4651(7) -0.0812(13) 0.071(7) Uani 1 2 d SU . . 
P1 P 0.2500 0.3086(16) 0.2500 0.082(13) Uani 1 2 d SDU . . 
O1 O 0.441(4) 0.428(4) -0.006(7) 0.11(3) Uani 1 1 d U . . 
O2 O 0.441(4) 0.481(4) 0.113(7) 0.10(3) Uani 1 1 d U . . 
O3W O 0.5000 0.421(6) -0.187(10) 0.13(5) Uani 1 2 d SU . . 
H3W H 0.5219 0.4320 -0.2232 0.194 Uiso 1 1 calc RD . . 
C1 C 0.299(5) 0.350(4) 0.195(9) 0.08(3) Uani 1 1 d DU . . 
C2 C 0.322(5) 0.335(5) 0.111(9) 0.09(4) Uani 1 1 d DU . . 
H2 H 0.3100 0.3059 0.0832 0.108 Uiso 1 1 calc R . . 
C3 C 0.363(5) 0.365(5) 0.071(9) 0.09(4) Uani 1 1 d DU . . 
H3 H 0.3776 0.3561 0.0173 0.112 Uiso 1 1 calc R . . 
C4 C 0.381(5) 0.410(5) 0.113(9) 0.09(3) Uani 1 1 d DU . . 
C5 C 0.359(5) 0.425(5) 0.196(10) 0.10(4) Uani 1 1 d DU . . 
H5 H 0.3714 0.4541 0.2232 0.116 Uiso 1 1 calc R . . 
C6 C 0.318(5) 0.395(4) 0.238(9) 0.09(4) Uani 1 1 d DU . . 
H6 H 0.3038 0.4044 0.2921 0.112 Uiso 1 1 calc R . . 
C7 C 0.425(5) 0.443(5) 0.071(10) 0.09(4) Uani 1 1 d U . . 
C8 C 0.286(9) 0.277(8) 0.334(17) 0.13(8) Uiso 0.50 1 d PD . . 
C9 C 0.316(9) 0.304(11) 0.400(18) 0.13(8) Uiso 0.50 1 d PD . . 
H9 H 0.3157 0.3389 0.4001 0.155 Uiso 0.50 1 calc PR . . 
C10 C 0.345(10) 0.277(7) 0.466(18) 0.13(8) Uiso 0.50 1 d PD . . 
H10 H 0.3641 0.2946 0.5096 0.155 Uiso 0.50 1 calc PR . . 
 
loop_ 
 _atom_site_aniso_label 
 _atom_site_aniso_U_11 
 _atom_site_aniso_U_22 
 _atom_site_aniso_U_33 
 _atom_site_aniso_U_23 
 _atom_site_aniso_U_13 
 _atom_site_aniso_U_12 
Pt1 0.071(10) 0.066(10) 0.116(13) 0.000 0.017(7) 0.000 
Cl1 0.13(7) 0.09(5) 0.13(7) 0.01(5) -0.01(5) 0.01(5) 
Zn1 0.051(10) 0.066(12) 0.096(14) 0.011(9) 0.000 0.000 
P1 0.06(3) 0.06(2) 0.12(4) 0.000 0.03(2) 0.000 
O1 0.09(6) 0.10(7) 0.13(8) 0.02(6) 0.03(6) -0.03(5) 
O2 0.08(6) 0.09(6) 0.14(8) 0.01(6) 0.03(5) -0.02(5) 
O3W 0.15(13) 0.12(11) 0.12(10) -0.01(9) 0.000 0.000 
C1 0.07(7) 0.07(7) 0.11(8) 0.00(6) 0.03(6) 0.00(6) 
C2 0.07(8) 0.07(7) 0.13(10) 0.01(7) 0.03(7) -0.01(6) 
C3 0.08(8) 0.08(8) 0.11(9) 0.01(7) 0.03(7) -0.01(7) 
C4 0.07(7) 0.08(7) 0.11(9) 0.02(7) 0.01(7) 0.00(6) 
C5 0.08(8) 0.08(8) 0.13(10) 0.00(7) 0.02(8) -0.01(7) 
C6 0.09(8) 0.07(7) 0.12(9) -0.01(7) 0.04(7) -0.01(6) 
C7 0.07(7) 0.08(8) 0.11(10) 0.03(7) 0.01(7) 0.00(6) 
 
_geom_special_details 
; 
 All esds (except the esd in the dihedral angle between two l.s. planes) 
 are estimated using the full covariance matrix.  The cell esds are taken 
 into account individually in the estimation of esds in distances, angles 
 and torsion angles; correlations between esds in cell parameters are only 
 used when they are defined by crystal symmetry.  An approximate (isotropic) 
 treatment of cell esds is used for estimating esds involving l.s. planes. 
; 
 
loop_ 
 _geom_bond_atom_site_label_1 
 _geom_bond_atom_site_label_2 
 _geom_bond_distance 
 _geom_bond_site_symmetry_2 
 _geom_bond_publ_flag 
Pt1 P1 2.30(3) . ? 
Pt1 P1 2.30(3) 13 ? 
Pt1 Cl1 2.39(9) 11_565 ? 
Pt1 Cl1 2.39(9) . ? 
Zn1 O3W 1.98(15) . ? 
Zn1 O1 2.08(9) 12_655 ? 
Zn1 O1 2.08(9) . ? 
Zn1 O2 2.08(9) 4_565 ? 
Zn1 O2 2.08(9) 9_665 ? 
Zn1 Zn1 3.08(4) 9_665 ? 
P1 C8 1.8(3) 7_545 ? 
P1 C8 1.8(3) . ? 
P1 C1 1.84(11) 7_545 ? 
P1 C1 1.84(11) . ? 
P1 Pt1 2.30(3) 13 ? 
O1 C7 1.30(16) . ? 
O2 C7 1.25(16) . ? 
O2 Zn1 2.08(9) 9_665 ? 
O3W H3W 0.8200 . ? 
C1 C6 1.43(16) . ? 
C1 C2 1.44(17) . ? 
C2 C3 1.42(15) . ? 
C2 H2 0.9300 . ? 
C3 C4 1.41(17) . ? 
C3 H3 0.9300 . ? 
C4 C5 1.42(17) . ? 
C4 C7 1.54(16) . ? 
C5 C6 1.43(16) . ? 
C5 H5 0.9300 . ? 
C6 H6 0.9300 . ? 
C8 C8 1.4(4) 11_565 ? 
C8 C9 1.4(3) . ? 
C9 C10 1.4(3) . ? 
C9 H9 0.9300 . ? 
C10 C10 1.4(4) 11_565 ? 
C10 H10 0.9300 . ? 
 
loop_ 
 _geom_angle_atom_site_label_1 
 _geom_angle_atom_site_label_2 
 _geom_angle_atom_site_label_3 
 _geom_angle 
 _geom_angle_site_symmetry_1 
 _geom_angle_site_symmetry_3 
 _geom_angle_publ_flag 
P1 Pt1 P1 85.0(17) . 13 ? 
P1 Pt1 Cl1 92(2) . . ? 
P1 Pt1 Cl1 177(2) 13 . ? 
Cl1 Pt1 Cl1 90(5) 11_565 . ? 
O3W Zn1 O1 100(5) . 12_655 ? 
O3W Zn1 O1 100(5) . . ? 
O1 Zn1 O1 88(6) 12_655 . ? 
O3W Zn1 O2 102(5) . 4_565 ? 
O1 Zn1 O2 158(4) 12_655 4_565 ? 
O1 Zn1 O2 88(4) . 4_565 ? 
O3W Zn1 O2 102(5) . 9_665 ? 
O1 Zn1 O2 88(4) 12_655 9_665 ? 
O1 Zn1 O2 158(4) . 9_665 ? 
O2 Zn1 O2 88(6) 4_565 9_665 ? 
O3W Zn1 Zn1 179(5) . 9_665 ? 
O1 Zn1 Zn1 81(3) 12_655 9_665 ? 
O1 Zn1 Zn1 81(3) . 9_665 ? 
O2 Zn1 Zn1 77(3) 4_565 9_665 ? 
O2 Zn1 Zn1 77(3) 9_665 9_665 ? 
C8 P1 C8 123(10) 7_545 . ? 
C8 P1 C1 106(7) 7_545 7_545 ? 
C8 P1 C1 107(7) . 7_545 ? 
C8 P1 C1 107(7) 7_545 . ? 
C8 P1 C1 106(7) . . ? 
C1 P1 C1 106(8) 7_545 . ? 
C8 P1 Pt1 14(8) 7_545 . ? 
C8 P1 Pt1 109(8) . . ? 
C1 P1 Pt1 113(4) 7_545 . ? 
C1 P1 Pt1 115(4) . . ? 
C8 P1 Pt1 109(8) 7_545 13 ? 
C8 P1 Pt1 14(8) . 13 ? 
C1 P1 Pt1 115(4) 7_545 13 ? 
C1 P1 Pt1 113(4) . 13 ? 
Pt1 P1 Pt1 95.0(17) . 13 ? 
C7 O1 Zn1 124(9) . . ? 
C7 O2 Zn1 130(9) . 9_665 ? 
Zn1 O3W H3W 109.5 . . ? 
C6 C1 C2 120(10) . . ? 
C6 C1 P1 120(9) . . ? 
C2 C1 P1 119(9) . . ? 
C3 C2 C1 119(10) . . ? 
C3 C2 H2 120.3 . . ? 
C1 C2 H2 120.3 . . ? 
C4 C3 C2 120(10) . . ? 
C4 C3 H3 119.8 . . ? 
C2 C3 H3 119.8 . . ? 
C3 C4 C5 121(10) . . ? 
C3 C4 C7 121(10) . . ? 
C5 C4 C7 118(10) . . ? 
C4 C5 C6 120(10) . . ? 
C4 C5 H5 119.9 . . ? 
C6 C5 H5 119.9 . . ? 
C5 C6 C1 119(10) . . ? 
C5 C6 H6 120.4 . . ? 
C1 C6 H6 120.4 . . ? 
O2 C7 O1 128(10) . . ? 
O2 C7 C4 118(10) . . ? 
O1 C7 C4 114(10) . . ? 
C8 C8 C9 120(10) 11_565 . ? 
C8 C8 P1 118(8) 11_565 . ? 
C9 C8 P1 122(10) . . ? 
C10 C9 C8 120(10) . . ? 
C10 C9 H9 119.9 . . ? 
C8 C9 H9 119.9 . . ? 
C9 C10 C10 120(10) . 11_565 ? 
C9 C10 H10 120.1 . . ? 
C10 C10 H10 120.1 11_565 . ?
